Repository: SAAD0024/Metallurgy-Material-Projects

# Data

## Primary dataset

The project uses a 51-observation AISI-SAE 4340 subset associated with Penha (2010), covering tempering temperatures from 100–700 °C and tempering times from 10–86,400 s.

The model-ready processed file is:

`processed/4340_Penha2010_processed.csv`

It contains the variables required for the analysis: source, steel type, tempering temperature, tempering time, time in hours, log10(time), and final hardness.

## Original source

The broader dataset is **Tempering data for carbon and low alloy steels**, assembled by Raiipa Technologies from metallurgical literature including Hollomon (1945), Grange (1956), and Penha (2010).

Source: https://www.kaggle.com/datasets/rgerschtzsauer/tempering-data-for-carbon-and-low-alloy-steels

The Kaggle dataset is listed under the **Creative Commons Attribution 4.0 International (CC BY 4.0)** license. Attribution should be retained when redistributing source-derived data.

The full raw dataset is not duplicated in this project directory; the repository contains the model-ready 4340 subset used for the analysis.

File: heat-treatment-ml/data/results/model_C_largest_errors.csv
Tempering temperature (ºC),Tempering time (s),Tempering time (h),Final hardness (HRC) - post tempering,Predicted hardness (HRC),Residual (HRC),Absolute error (HRC)
700,9000,2.5,15.9,23.949282,-8.049282,8.049282
700,10,0.002778,35.1,42.277334,-7.177334,7.177334
500,86400,24.0,34.8,28.340963,6.459037,6.459037
700,3600,1.0,20.3,26.418093,-6.118093,6.118093
600,9000,2.5,23.2,28.236298,-5.036298,5.036298
400,10,0.002778,54.4,49.439035,4.960965,4.960965
700,86400,24.0,13.5,17.855295,-4.355295,4.355295
100,90,0.025,55.9,59.636504,-3.736504,3.736504
100,10,0.002778,56.9,60.611860,-3.711860,3.711860
400,900,0.25,46.0,42.653622,3.346378,3.346378
